Repository: AntonioSberna/PersonalWebPageSource

# This is the source code of my [personal webpage](https://antoniosberna.github.io/)


This is realized using [**Wowchemy**](https://wowchemy.com) website builder deployed in [**Github Pages**](https://pages.github.com/).

File: content/papers/09-biobased-concr/index.md
---
title: "Characterizing bamboo aggregate foamed concrete for sustainable construction: thermal, acoustic, mechanical, and environmental aspects"
authors:
  - Zhou Yi
  - Ye Fengyang
  - Shi Da
  - Yang Zeda
  - admin
  - Xiao Yan
  - Demartino Cristoforo
date: 2026-04-01
cv_citation: "2026; 59:145"
publication_types: ["2"]
homepage: false
publication: "Materials and Structures"
publication_short: "Materials Struct"
abstract: "This study investigates bamboo aggregate foamed concrete (BAFC) as a sustainable alternative to conventional foamed concrete. Bamboo aggregates, produced from recycled residuals of engineered bamboo panel manufacturing, were used to partially replace sand at 1.25%, 2.5%, and 5% by mass and in three particle-size classes (fine, medium, coarse). Ten mixes were characterized through a comprehensive experimental program including density, water absorption, microstructure (SEM), thermal conductivity, sound insulation and absorption, compressive strength, flexural behavior, and comparative carbon-footprint analysis. BAFC exhibited densities between 1003 and 1351 kg/m³, compressive strengths up to 11.45 MPa, and flexural strengths up to 2.61 MPa, indicating suitability for non-load-bearing and moderate structural applications. Thermal conductivity ranged from 0.165 to 0.212 W/m·K, outperforming reference foamed concrete in insulation capacity. Acoustic performance was enhanced, with Noise Reduction Coefficient values up to 0.31, although Sound Transmission Loss remained modest. The optimal balance between mechanical and functional performance was obtained for a 5% replacement with fine bamboo aggregate. Overall, BAFC emerges as a promising low-density, bio-based construction material that couples waste valorization with improved thermal and acoustic performance. Further optimization of mix design and binder composition is recommended to enhance acoustic insulation and enable broader practical use."
summary: "Sustainable bamboo foamed concrete for structural applications; mechanical, thermal, acoustic, and environmental analyses."
in_short: "Can waste from bamboo manufacturing make concrete greener? This study replaces part of the sand in a lightweight foamed concrete with recycled bamboo, and tests its strength, its heat and sound performance, and its environmental impact. The result is a promising low-density material that insulates better against heat."
tags: ["Foamed concrete", "Bamboo aggregates", "Thermal insulation", "Acoustic properties", "Mechanical performance"]
doi: "https://doi.org/10.1617/s11527-026-03024-5"
url_source: "https://link.springer.com/article/10.1617/s11527-026-03024-5"

---

## Highlights

* Recycled bamboo panel residues partially replace sand at 1.25%, 2.5% and 5% by mass.
* Ten mixes are tested for density, microstructure, thermal, acoustic and mechanical behaviour.
* Compressive strength up to 11.45 MPa suits non-load-bearing and moderate structural uses.
* Thermal conductivity of 0.165-0.212 W/m·K improves on reference foamed concrete.
* Sound absorption improves (NRC up to 0.31), while sound insulation remains modest.
* The best balance of properties is reached with 5% replacement by fine bamboo aggregate.
